Repository: cirosantilli/codex-wiki

# Codex Wiki

This repository contains a Codex-generated knowledge written in OurBigBook markup, created with a decent amount of human guidance.

The human readable readme is index.bigb.

The agent guidelines are at AGENTS.md.

Google Analytics 4 can be enabled at deployment time by adding a `googleAnalyticsMeasurementId` property such as `"G-XXXXXXXXXX"` to `ourbigbook.json`. If the property is absent, the generated pages do not load Google Analytics.

Figure generators use the Python environment declared in `pyproject.toml`, tested with Python 3.14.4. To reproduce the figures:

```sh
python3 -m venv .venv
. .venv/bin/activate
python -m pip install .

File: past-exam-of-the-materials-science-course-of-the-university-of-cambridge/2017/paper-1-split.html
Past exam of the materials science course of the University of Cambridge / 2017 / Paper 1 - Codex Wiki

Codex Wiki
OurBigBook.comSite
 Source code

Past exam of the materials science course of the University of Cambridge / 2017 / Paper 1

 ... Natural sciences course of the University of Cambridge Year of the natural sciences course of the University of Cambridge Year 1 of the natural sciences course of the University of Cambridge Materials science course of the University of Cambridge Past exam of the materials science course of the University of Cambridge 2017
 OurBigBook.com Words: 4k Articles: 87

Original solutions to the released 2017 paper. [ref]https://www.whatdotheyknow.com/request/natural_sciences_tripos_part_1a/response/3284364/attach/3/FOI%202025%201239%20Hagendoorn%20materials.pdf?cookie_passthrough=1#page=17. Original public PDF, physical pages 17–24; questions on pages 18–24

Table of contents 4k 87

1 Paper 1 532 10

a 1 93 1

Solution a 93

b 1 132 1

Solution b 132

c 1 91 1

Solution c 91

d 1 110 1

Solution d 110

e 1 106 1

Solution e 106

2 Paper 1 548 10

a 2 114 1

Solution a 114

b 2 44 1

Solution b 44

c 2 65 1

Solution c 65

d 2 124 1

Solution d 124

e 2 201 1

Solution e 201

3 Paper 1 1k 15

a 3 175 1

Solution a 175

b 3 720 10

i b 50 1

Solution i 50

ii b 138 1

Solution ii 138

iii b 80 1

Solution iii 80

iv b 157 1

Solution iv 157

v b 138 1

Solution v 138

c 3 154 1

Solution c 154

4 Paper 1 512 13

a 4 62 4

i a 32 1

Solution i 32

ii a 30 1

Solution ii 30

b 4 109 1

Solution b 109

c 4 126 1

Solution c 126

d 4 85 1

Solution d 85

e 4 130 1

Solution e 130

5 Paper 1 319 6

a 5 96 1

Solution a 96

b 5 150 1

Solution b 150

c 5 73 1

Solution c 73

6 Paper 1 212 18

a 6 62 1

Solution a 62

b 6 66 1

Solution b 66

c 6 42 6

i c 14 1

Solution i 14

ii c 14 1

Solution ii 14

iii c 14 1

Solution iii 14

d 6 42 6

i d 14 1

Solution i 14

ii d 14 1

Solution ii 14

iii d 14 1

Solution iii 14

7 Paper 1 712 8

a 7 107 1

Solution a 107

b 7 135 1

Solution b 135

c 7 231 1

Solution c 231

d 7 239 1

Solution d 239

 Ancestors (10)
2017
Past exam of the materials science course of the University of Cambridge
Materials science course of the University of Cambridge
Year 1 of the natural sciences course of the University of Cambridge
Year of the natural sciences course of the University of Cambridge
Natural sciences course of the University of Cambridge
Course of the University of Cambridge
University of Cambridge
List of universities
 Home

 Dark theme

Powered by OurBigBook

License: CC0 1.0 unless noted

Website source code

Website source code on GitHub

Source code for this page: past-exam-of-the-materials-science-course-of-the-university-of-cambridge/2017/paper-1.bigb

File: past-exam-of-the-materials-science-course-of-the-university-of-cambridge/2017/paper-1.html
Past exam of the materials science course of the University of Cambridge / 2017 / Paper 1 - Codex Wiki

Codex Wiki
OurBigBook.comSite
 Source code

Past exam of the materials science course of the University of Cambridge / 2017 / Paper 1

 ... Natural sciences course of the University of Cambridge Year of the natural sciences course of the University of Cambridge Year 1 of the natural sciences course of the University of Cambridge Materials science course of the University of Cambridge Past exam of the materials science course of the University of Cambridge 2017
 OurBigBook.com Words: 4k Articles: 87

Original solutions to the released 2017 paper. [ref]https://www.whatdotheyknow.com/request/natural_sciences_tripos_part_1a/response/3284364/attach/3/FOI%202025%201239%20Hagendoorn%20materials.pdf?cookie_passthrough=1#page=17. Original public PDF, physical pages 17–24; questions on pages 18–24

Table of contents 4k 87

1 Paper 1 532 10

a 1 93 1

Solution a 93

b 1 132 1

Solution b 132

c 1 91 1

Solution c 91

d 1 110 1

Solution d 110

e 1 106 1

Solution e 106

2 Paper 1 548 10

a 2 114 1

Solution a 114

b 2 44 1

Solution b 44

c 2 65 1

Solution c 65

d 2 124 1

Solution d 124

e 2 201 1

Solution e 201

3 Paper 1 1k 15

a 3 175 1

Solution a 175

b 3 720 10

i b 50 1

Solution i 50

ii b 138 1

Solution ii 138

iii b 80 1

Solution iii 80

iv b 157 1

Solution iv 157

v b 138 1

Solution v 138

c 3 154 1

Solution c 154

4 Paper 1 512 13

a 4 62 4

i a 32 1

Solution i 32

ii a 30 1

Solution ii 30

b 4 109 1

Solution b 109

c 4 126 1

Solution c 126

d 4 85 1

Solution d 85

e 4 130 1

Solution e 130

5 Paper 1 319 6

a 5 96 1

Solution a 96

b 5 150 1

Solution b 150

c 5 73 1

Solution c 73

6 Paper 1 212 18

a 6 62 1

Solution a 62

b 6 66 1

Solution b 66

c 6 42 6

i c 14 1

Solution i 14

ii c 14 1

Solution ii 14

iii c 14 1

Solution iii 14

d 6 42 6

i d 14 1

Solution i 14

ii d 14 1

Solution ii 14

iii d 14 1

Solution iii 14

7 Paper 1 712 8

a 7 107 1

Solution a 107

b 7 135 1

Solution b 135

c 7 231 1

Solution c 231

d 7 239 1

Solution d 239

1
  Words: 532 Articles: 10
 Paper 1 OurBigBook.com

a
  Words: 93 Articles: 1
 1 OurBigBook.com

Solution
  Words: 93
 a OurBigBook.com

The fluorite structure consists of a face-centered cubic lattice of calcium sites with all eight tetrahedral interstitial sites occupied by fluoride. In fractional coordinates of the conventional cubic unit cell, the calcium basis is (0,0,0),(0,21​,21​),(21​,0,21​),(21​,21​,0), and fluoride occupies all combinations (x,y,z) with x,y,z∈{41​,43​}. The projection therefore superposes two fluoride sites at each quarter-coordinate position. Labels in the original diagram give fractional depth along [001]; periodic boundary sites are displayed on both edges.

Figure 1. Original fluorite projection along the cubic z axis with fractional depths and the limiting anion-contact geometry
.  Details. 
Counting shared sites gives 8/8+6/2=4 calcium sites and eight interior fluoride sites: four formula units per conventional cell.
b
  Words: 132 Articles: 1
 1 OurBigBook.com

Solution
  Words: 132
 b OurBigBook.com

Each calcium cation has eight fluoride neighbours at the vertices of a cube: cubic coordination. Each fluoride anion has four calcium neighbours in tetrahedral coordination. Both unlike-neighbour Euclidean distances are 3​a/4, with a the conventional cubic lattice parameter.
Apply the Goldschmidt packing principle at its limiting eight-coordinate geometry: the eight surrounding anions just touch one another and also touch the central cation. The anions form a cube of edge a/2, so 2ra​=a/2 and ra​+rc​=3​a/4. Eliminating a givesrc​ra​​=3​−11​=23​+1​≃1.366.​
(1)

Equivalently, rc​/ra​=0.732. This is a limiting radius ratio rule, rather than a measured ionic-radius ratio. It does not assume that the calcium sublattice consists of mutually touching spheres: the calcium positions have face-centred cubic symmetry, but that symmetry alone does not specify which ions touch. A different construction with touching calcium spheres and fluoride just filling their tetrahedral interstitial sites would instead give ra​/rc​=3/2​−1=0.225; that is the opposite contact limit, not the eight-coordinate anion-contact ideal used here.
c
  Words: 91 Articles: 1
 1 OurBigBook.com

Solution
  Words: 91
 c OurBigBook.com

Using the contact model of (b), ra​=a/4 and rc​=(3​−1)a/4. Divide the volume of four cation spheres and eight anion spheres by a3 to obtain the packing fraction:η=3a34π​(4rc3​+8ra3​)=12π​[(3​−1)3+2]=6π​(33​−4)≃0.6263.​
(2)

For one-radius cubic close-packed structure, face-diagonal contact gives 4r=2​a, hence ηccp​=4(4πr3/3)/a3=π/(32​)≃0.7405. The limiting fluorite value is lower than the one-radius close-packed value. Its two sizes, stoichiometry and eight-to-four coordination impose a different geometry: the fluoride sites form a simple-cubic array, and the calcium sites are too far apart for calcium–calcium contact. A face-centred arrangement of one species is therefore not sufficient to infer a close-packed whole crystal.
d
  Words: 110 Articles: 1
 1 OurBigBook.com

Solution
  Words: 110
 d OurBigBook.com

The actual ionic radii need not equal the limiting ratio, and electronic charge distributions are not rigid sphere boundaries. In the same unlike-contact hard-sphere model, put q=ra​/rc​ and use a=4(ra​+rc​)/3​ to getη(q)=4π3​​(1+q)31+2q3​.
(3)

A cation somewhat larger relative to the anion than the limiting size opens gaps between the anions. Starting from q=1.366 and reducing q modestly reduces this packing fraction; thus a lower value is expected for that departure from the ideal contact construction. The formula is not monotonic for all imaginable ratios, so no universal inequality should be inferred without specifying radii. Coordination-dependent ionic radii, polarizability, nonionic contributions to bonding, thermal expansion and point defects also limit the model. No numerical real-crystal packing fraction is determined by the supplied data alone.
e
  Words: 106 Articles: 1
 1 OurBigBook.com

Solution
  Words: 106
 e OurBigBook.com

A larger barium cation expands the fluorite structure and can widen the constrictions through which fluoride ions move. A plausible explanation is therefore a smaller ionic migration barrier and greater fluoride mobility. In a simple dilute-carrier description, σion​=n∣q∣μ, or nq2D/(kB​T) when an uncorrelated Nernst-Einstein relation applies. fluoride vacancies and interstitial defects, including those generated as Frenkel pairs, provide possible carriers.
More open migration pathways can raise the conductivity, but ion size by itself is not a proof: defect formation free energies set n, migration free energies set mobility, and correlated hopping can alter the simple relation. A controlled comparison would use crystals with comparable impurity content, thermal history and electrode conditions, and measure conductivity over temperature to separate plausible activation behaviour from extrinsic defect effects.
2
  Words: 548 Articles: 10
 Paper 1 OurBigBook.com

a
  Words: 114 Articles: 1
 2 OurBigBook.com

Solution
  Words: 114
 a OurBigBook.com

Take the longitudinal scalar piezoelectric coefficient appropriate to the load and electrode direction. For a uniformly stressed slab of face area A and thickness t, the source charge is ΔQ=dΔF=dAΔσ. Its capacitance is C=ϵ0​κA/t, so the ideal initially uncharged, electrically isolated sensor gives​ΔσΔV​​=ϵ0​κdt​.​
(4)

The sign depends on the poling direction and electrode convention. Equivalently, the incremental constitutive law is ΔD=dΔσ+ϵ0​κΔE; an ideal open circuit keeps free electrode charge, hence D, fixed and gives ΔE=−dΔσ/(ϵ0​κ). area cancels because both generated charge and capacitance scale with area. Thickness does not cancel: the material comparison is through d/κ only when geometry is fixed. Here κ must be the relative permittivity under the relevant mechanical and frequency conditions.
b
  Words: 44 Articles: 1
 2 OurBigBook.com

Solution
  Words: 44
 b OurBigBook.com

For identical thicknesses, compare d/κ using the supplied coefficients:κd​=0.02667,0.2105,0.6053pCN−1
(5)

for barium titanate, lead zirconate titanate and quartz respectively. Thus barium titanate, then lead zirconate titanate, then quartz is the increasing voltage sensitivity of a piezoelectric sensor order. A large charge coefficient alone does not guarantee a large voltage: the large permittivity of a ferroelectric also increases its capacitance.
c
  Words: 65 Articles: 1
 2 OurBigBook.com

Solution
  Words: 65
 c OurBigBook.com

For quartz, A=10−4m2 and t=5.0×10−4m. With g=9.81ms−2, the load and stress are F=4.905N and Δσ=4.905×104Pa. Therefore∣ΔV∣=(8.854×10−12)(3.8)(2.3×10−12)(5.0×10−4)(4.905×104)​=1.68V.​
(6)

As a check, Q=dF=11.28pC and C=6.73pF give the same result. This is the ideal maximum open-circuit change on applying the load. Input capacitance reduces it to Q/(C+Cin​), while finite leakage makes it decay: it is not a guaranteed permanent DC output.
d
  Words: 124 Articles: 1
 2 OurBigBook.com

Solution
  Words: 124
 d OurBigBook.com

The sensor must survive the stress range and repeated loading without fracture, fatigue or excessive mechanical compliance. The tensor character of the piezoelectric coefficient makes crystal orientation important; a ceramic's poling quality and domain stability also matter. Compare linearity, hysteresis, reproducibility, aging and the usable frequency bandwidth, including resonance and dynamic response.
Electrical design is equally important: leakage resistance and readout input impedance determine low-frequency loss, and cable/input capacitance loads a voltage output. A charge amplifier may favour a different material ranking from a passive open-circuit voltage measurement. temperature changes can alter the coefficients, produce a pyroelectric signal in a polar material and depole a ferroelectric near its transition. Humidity, electrode bonding, electrical breakdown, manufacturability, cost and environmental constraints such as lead content also affect a practical choice. Calibration should separate applied stress from temperature drift and readout loading.
e
  Words: 201 Articles: 1
 2 OurBigBook.com

Solution
  Words: 201
 e OurBigBook.com

ferroelectric poling is essential. An initially unpoled ceramic has differently oriented crystal grains and domains whose charge responses largely cancel. An applied electric field favours suitably oriented domains and leaves a remanent macroscopic polarization after removal; it does not rotate all crystal grains into a single crystal.
In the linear coefficient model the added source polarization isΔPsource​=dΔσ=(80×10−12)10−410(9.81)​=7.85×10−5Cm−2.​
(7)

This is the stress-generated contribution at fixed electric field, equivalent to the short-circuit charge per face area. Under open-circuit conditions the induced field supplies an opposing dielectric contribution, so ΔD=0; the source quantity must not be confused with a change of total free electrode charge. For scale, room-temperature single-domain barium titanate has spontaneous polarization of order 0.26Cm−2: the calculated increment is about 3.0×10−4 of that value, a small response rather than wholesale reversal of the spontaneous polarization.[ref]Dielectric and optical properties of melt-grown BaTiO3 by S. H. Wemple and others. pp. 1799–1800, spontaneous-polarization measurements and temperature dependence

For the requested displacement estimate, assign the whole additional dipole moment of one cell to movement of its single Ti4+ ion relative to a fixed background. Then ΔP=(4e)Δx/(a2c), givingΔx=4(1.6022×10−19)(7.848×10−5)(0.3994×10−9)2(0.4033×10−9)​=7.88×10−15m.​
(8)

This formal-charge estimate is only an equivalent displacement: real polarization changes involve oxygen and barium displacements, electronic polarization and Born effective charges, as well as possible domain-wall motion. The coefficient supplied for the ceramic cannot uniquely determine an actual microscopic titanium trajectory.
3
  Words: 1k Articles: 15
 Paper 1 OurBigBook.com

a
  Words: 175 Articles: 1
 3 OurBigBook.com

Solution
  Words: 175
 a OurBigBook.com

A heated cathode emits electrons, accelerated through a potential difference onto a metal target. Deceleration produces a bremsstrahlung continuum with λmin​=hc/(eVacc​); inner-shell ionization followed by electronic relaxation produces characteristic lines. The pictured instrument is consistent with the copper-target TEL-X-Ometer used for teaching diffraction. Its copper Kα​ radiation has wavelength about 0.154nm, comparable with atomic plane spacings. A nickel filter preferentially suppresses copper Kβ​, while slits collimate the beam; filtering does not remove every continuum photon.
A Geiger-Müller counter converts photon-induced gas ionization into countable electrical pulses. A scintillator with photomultiplier is another detector option. A detector-arm scan records count rate against scattering angle; coupled crystal rotation preserves the usual reflection geometry. These instrument features are documented by its manufacturer.[ref]TEL-X-Ometer X-Ray System Manual by Joseph Dohm. Sections 3.5–3.6 and 7.1: crystal/detector geometry and detection; section 4.6: copper characteristic wavelengths

For the numerical calculations below use λ=0.154nm, explicitly identifying the characteristic line assumed. The photograph alone does not give a measured wavelength or angular travel limit; conclusions depending on these parameters are stated conditionally. A different selected line changes the angles but not a crystallographic extinction.
b
  Words: 720 Articles: 10
 3 OurBigBook.com

For a cubic crystal, dhkl​=a/h2+k2+l2​ and first-order bragg diffraction requires 2dhkl​sinθ=λ. The face-centred lattice sum isLhkl​=1+eiπ(k+l)+eiπ(h+l)+eiπ(h+k).
(9)

It is four if h,k,l are all even or all odd, and zero for mixed parity. With the NaCl basis displaced by (21​,0,0), the allowed amplitudes are Fhkl​=4[fCl​+(−1)h+k+lfNa​], up to the arbitrary choice of origin/species. Both allowed parity classes survive because the two ionic scattering factors are not identical. Intensities depend on ∣F∣2, geometry, absorption and scattering vector.
There are three separate tests: nonzero structure factor, accessible Bragg angle, and accessible plane orientation. In a symmetric reflection scan the scattering vector is normal to the specimen face, selecting the surface-parallel family and its allowed orders. Other families need a different mounting, independent orientation control or transmission/another facet. The original diagrams distinguish these geometric requirements; angles in the reciprocal-space panel are between plane normals, not Bragg angles.

Figure 2. Original diffraction diagrams separating orientation, scattering angle and reflection versus transmission access
.  Details. 
i
  Words: 50 Articles: 1
 b OurBigBook.com

Solution
  Words: 50
 i OurBigBook.com

The even indices give an allowed reflection. Its spacing is d200​=0.280nm, andθB​=sin−12(0.280)0.154​=15.96∘,2θB​=31.92∘.​
(10)

The (200) planes are parallel to the cut (100) face, so the ordinary coupled reflection scan reaches them directly. This is an easy, strong peak, with the two ionic amplitudes adding rather than subtracting.
ii
  Words: 138 Articles: 1
 b OurBigBook.com

Solution
  Words: 138
 ii OurBigBook.com

The (111) reflection is allowed, with d111​=0.3233nm and 2θB​=27.56∘. Its odd-parity amplitude is proportional to fCl​−fNa​, generally weaker than the corresponding sum. Its normal makes cos−1(1/3​)=54.74∘ with the [100] surface normal.
It is therefore not obtained in the ordinary symmetric scan of that face, despite its modest Bragg angle. In a usual edge-aligned cubic mounting its normal also has an out-of-horizontal-plane component. A suitable multi-axis reorientation, or a crystal cut with a (111) face, makes the reflection accessible; a thin specimen in transmission or a powder experiment is another route. Tilting the scattering vector does not by itself ensure front-face reflection: because 54.74∘ exceeds θB​=13.78∘, incident and outgoing rays for that highly asymmetric orientation cannot both lie outside the same flat (100) face. A suitable specimen shape/transmission path or recut face is needed.
iii
  Words: 80 Articles: 1
 b OurBigBook.com

Solution
  Words: 80
 iii OurBigBook.com

The indices have mixed parity, so the face-centred lattice sum vanishes: the ideal NaCl (300) reflection is systematically absent. A smaller wavelength, a larger detector range or an extra rotation axis does not remove that extinction. A nominal peak there could reflect another wavelength/reflection, multiple diffraction, another phase or broken ideal translational symmetry; it would not be an ordinary kinematic (300) reflection of ideal NaCl. The allowed (600) peak is a different reciprocal-lattice vector, not a recovered (300) peak.
iv
  Words: 157 Articles: 1
 b OurBigBook.com

Solution
  Words: 157
 iv OurBigBook.com

The all-even (220) reflection is allowed. Here d220​=0.1980nm and 2θB​=45.77∘. Its normal is 45∘ from [100] and can lie in the horizontal scattering plane in an edge-aligned mounting. Nevertheless it is not parallel to the large (100) face, so the ordinary coupled symmetric scan misses it.
Independent sample rotation can bring the (220) normal onto the Bragg bisector, but there is an important specimen constraint: θB​=22.89∘ is less than the 45∘ surface inclination. One ray then traverses the slab rather than emerging from the incident face. Thus a thin transmission specimen or access through another face can permit detection after suitable remounting, whereas a thick absorbing slab in front-face reflection is unfavourable. A (110)-cut crystal allows a straightforward symmetric (220) measurement, and a powder specimen supplies the needed orientations. Unlike (300), no extinction prohibits it; whether the original portable mounting can reach it depends on independent rotation, holder clearance and the transmitting path.
v
  Words: 138 Articles: 1
 b OurBigBook.com

Solution
  Words: 138
 v OurBigBook.com

The all-even indices are allowed, but d640​=0.07766nm is small. copper Kα​ givessinθB​=2(0.56)0.15452​​=0.9917,2θB​=165.07∘.​
(11)

This is near backscattering and outside an ordinary portable instrument whose arm reaches only about 130∘. The numerical angular limit should be checked on the actual model; the mathematical requirement is that its maximum 2θ reach 165∘. It also requires a normal inclined tan−1(4/6)=33.69∘ to [100], so the coupled surface-normal scan is insufficient. atomic scattering factors are smaller at this larger scattering vector.
A suitable high-angle, independently orientable diffractometer could detect it. A shorter selected wavelength can instead reduce the angular requirement: with λ=0.071nm, 2θB​≃54.4∘, while orientation still needs to be set appropriately. If λ exceeded 2d=0.1553nm there would be no first-order Bragg solution at all. The tube continuum and other characteristic lines must therefore be distinguished from the specifically calculated copper Kα​ peak.
c
  Words: 154 Articles: 1
 3 OurBigBook.com

Solution
  Words: 154
 c OurBigBook.com

Randomly oriented crystallites supply planes with their normals in each required scattering-vector direction. Of the five families considered, (111), (200) and (220) can therefore give accessible copper Kα​ powder peaks; (300) remains absent and (640) remains beyond a roughly 130∘ detector limit. Other allowed families also appear if their Bragg angles lie inside the instrument range; orientation averaging does not restrict the pattern to these five examples.
Only a small fraction of randomly oriented crystal grains satisfy the Bragg condition for a given detector setting, and each family scatters around a cone rather than concentrating all its intensity into one single-crystal spot. A narrow detector aperture therefore receives a relatively weak signal from a small powder specimen compared with a well-oriented large single crystal. Adequate crystal grain statistics, longer counting, suitable powder packing and detector acceptance matter. The odd-parity peaks additionally involve the difference of ionic scattering factors. No absolute single-crystal/powder intensity ratio follows without illuminated volumes, absorption and instrumental geometry.
4
  Words: 512 Articles: 13
 Paper 1 OurBigBook.com

a
  Words: 62 Articles: 4
 4 OurBigBook.com

i
  Words: 32 Articles: 1
 a OurBigBook.com

Solution
  Words: 32
 i OurBigBook.com

The close-packed planes of a cubic close-packed structure are {111}, with ABCABC… stacking. Each layer is a triangular array; the third layer occupies the remaining set of hollows rather than returning above the first.
ii
  Words: 30 Articles: 1
 a OurBigBook.com

Solution
  Words: 30
 ii OurBigBook.com

The basal close-packed planes of a hexagonal close-packed structure are {0001} in four-index Miller-Bravais index, or {001} with three hexagonal indices. Their stacking is ABAB…: alternate layers return above the same lateral positions.
b
  Words: 109 Articles: 1
 4 OurBigBook.com

Solution
  Words: 109
 b OurBigBook.com

At fixed transformed volume, an equilibrium solid-state precipitate seeks a low total free energy, including the orientation-dependent interfacial energy and elastic strain energy associated with misfit and applied stress. Low-energy interface orientations occupy large faces. The Wulff construction captures surface-energy anisotropy when strain and other contributions can be neglected; a solid-state precipitate generally also pays coherency strain energy, and its optimum shape can change with size.
During formation, growth kinetics and diffusion may prevent the equilibrium shape being reached. Coherent, semicoherent and incoherent interfaces have different bonding and defect structures, so their energies and attachment rates differ. The disc shape is consistent with much cheaper broad faces than edges, but morphology alone does not uniquely measure the energies or prove equilibrium.
c
  Words: 126 Articles: 1
 4 OurBigBook.com

Solution
  Words: 126
 c OurBigBook.com

Choose the orientation relation (0001)hcp​∥(111)ccp​ with aligned close-packed rows, for example [112ˉ0]hcp​∥[11ˉ0]ccp​. The two phases then share matching triangular layers at the broad faces. The stacking changes from ABCABC… to ABAB… across the phase region, so broad coherent crystal interfaces can be made by a local change of stacking, with small mismatch if the in-plane atomic spacings are similar.
At the cylindrical edge, different layer sequences terminate against one another. Registry cannot generally be maintained everywhere, so ledges, stacking defects and possibly misfit dislocations are needed; this interface is less coherent and often more costly. Thus a low-energy basal/(111) face and a higher-energy edge favour a thin plate. An ideal same-element stacking change need not imply zero edge energy or exactly zero face energy.
d
  Words: 85 Articles: 1
 4 OurBigBook.com

Solution
  Words: 85
 d OurBigBook.com

The disc volume is πd2h/4, the combined area of its two flat faces is πd2/2, and its cylindrical edge area is πdh. With the signed bulk driving term ΔG per volume,Wn​=4π​d2hΔG+2π​d2γf​+πdhγe​.​
(12)

For favourable transformation ΔG is negative and the interfacial terms are positive. This classical nucleation theory expression neglects a separate elastic term; if coherency strain is important, its appropriate energy must be added or included explicitly in the effective volume term. Wn​ has energy units, whereas ΔG here has energy-per-volume units.
e
  Words: 130 Articles: 1
 4 OurBigBook.com

Solution
  Words: 130
 e OurBigBook.com

Along the stipulated fixed-aspect-ratio pathway, substitute h=d/k before differentiating:Wn​(d)=4kπΔG​d3+π(2γf​​+kγe​​)d2,
(13)

dddWn​​=4k3πΔG​d2+π(γf​+k2γe​​)d.
(14)

The nonzero stationary diameter isd∗=−3ΔG4​(kγf​+2γe​).
(15)

Comparison with the stated diameter gives kγf​+2γe​=6γf​+2γe​, hence k=d/h=6, provided γf​ is nonzero. This is a plate-like shape, qualitatively consistent with the cheaper broad coherent faces. For negative ΔG, substitution shows the stationary point is a maximum along this size pathway, as required for a nucleation barrier.
A useful distinction is that this calculation holds shape fixed. Minimizing the interface energy at fixed volume separately gives d/h=γe​/γf​ for the cylindrical model; if the selected aspect ratio is also an equilibrium shape, it would require γe​=6γf​. The given critical-diameter relation alone does not otherwise determine that energy ratio. In the degenerate zero-face-energy limit the coefficient comparison cannot determine k.
5
  Words: 319 Articles: 6
 Paper 1 OurBigBook.com

a
  Words: 96 Articles: 1
 5 OurBigBook.com

Solution
  Words: 96
 a OurBigBook.com

Measure x from the clamped end and let downward deflection y be positive. In the small-slope elastic beam model, the bending moment has magnitude M(x)=F(l−x) and EIy′′=M(x). Integrating with y(0)=y′(0)=0 givesy′(x)=EIF​(lx−2x2​),y(x)=EIF​(2lx2​−6x3​).
(16)

For the rectangular cross-section, I=wh3/12=6.75×10−7m4, and thereforeδ=y(l)=3EIFl3​=Ewh34mgl3​.​
(17)

Requiring δ≤0.2m with F=1079.1N yieldsE≥(0.3)(0.03)3(0.2)4(110)(9.81)(3)3​=71.94GPa.​
(18)

This calculation neglects beam self-weight as stipulated, and also transverse shear deformation and geometric nonlinearities. The end slope at the limit is 3δ/(2l)=0.10, so the small-slope approximation is reasonable for the intended estimate. Meeting a stiffness specification alone does not establish safe strength or fatigue life.
b
  Words: 150 Articles: 1
 5 OurBigBook.com

Solution
  Words: 150
 b OurBigBook.com

The optimum axial-stiffness arrangement has continuous straight fibres parallel to the beam axis with good fibre–matrix bonding. For a common axial strain ε, force balance on a section gives F=Ef​εAf​+Em​εAm​. Divide by total area and by ε to obtain the longitudinal rule of mixtures,Ec​=Vf​Ef​+(1−Vf​)Em​.​
(19)

This is an isostrain upper idealization, consistent with the Voigt elastic approximation. The glass fraction required by the deflection constraint isVf​≥Ef​−Em​Ereq​−Em​​=75−371.94−3​=0.9575.​
(20)

About 95.8% glass by volume is impractical for an ordinary glass-fibre/polymer board. It leaves little matrix for wetting, load transfer and defect tolerance. Identical circular parallel fibres pack at most π/(23​)=0.9069 in a regular hexagonal array; even that zero-void ideal gives only 68.3GPa. Polydisperse or noncircular fibres can change that geometric limit, so it is not an absolute theorem about every possible composite. Waviness, voids, incomplete bonding and nonaxial fibres further reduce the achievable modulus. A thicker section or a stiffer reinforcement is a more plausible design change.
c
  Words: 73 Articles: 1
 5 OurBigBook.com

Solution
  Words: 73
 c OurBigBook.com

Let Vc​ be the carbon-fibre volume fraction of the whole composite. Then Vm​=0.4 and Vg​=0.6−Vc​. Under the same longitudinal rule of mixtures,E=3(0.4)+75(0.6−Vc​)+220Vc​=46.2+145Vc​GPa.
(21)

Setting E=71.94GPa givesVc​=0.1775,Vg​=0.4225,Vm​=0.4000.​
(22)

Thus carbon occupies 17.8% of the complete composite, or about 29.6% of its total fibre volume. The resulting 60% total fibre fraction is much more plausible than the glass-only estimate. This remains an ideal stiffness calculation requiring aligned, effectively loaded fibres; strength and fatigue checks are separate.
6
  Words: 212 Articles: 18
 Paper 1 OurBigBook.com

a
  Words: 62 Articles: 1
 6 OurBigBook.com

Solution
  Words: 62
 a OurBigBook.com

Make the implicit fixed-crack-geometry assumption explicit by writing σf​=CEGc​​, where C is common to the compared specimens and includes the crack-size dependence needed for dimensional consistency. linear elasticity givesεf​=Eσf​​=CEGc​​​.
(23)

The appropriate materials merit index is therefore Gc​/E, or its monotonically equivalent square root. This comparison holds crack geometry and the brittle-failure model fixed; changing crack sizes or yielding before fracture changes the selection problem.
b
  Words: 66 Articles: 1
 6 OurBigBook.com

Solution
  Words: 66
 b OurBigBook.com

The maximum recoverable elastic energy per initial volume is the area under the linear stress–strain curve up to failure:uf​=∫0εf​​Eεdε=21​Eεf2​=2Eσf2​​​.
(24)

Using σf​=CEGc​​ gives uf​=C2Gc​/2, so maximize Gc​ for the fixed geometry. Gc​ has units of energy per crack area, while uf​ has energy per specimen volume; the geometric factor supplies the necessary inverse length. The cancellation of E is why the strain-maximizing index from (a) is not appropriate here.
c
  Words: 42 Articles: 6
 6 OurBigBook.com

i
  Words: 14 Articles: 1
 c OurBigBook.com

Solution
  Words: 14
 i OurBigBook.com

TODO: user-deferred biology. This printed subpart is intentionally deferred under the current nonbiology-only scope.
ii
  Words: 14 Articles: 1
 c OurBigBook.com

Solution
  Words: 14
 ii OurBigBook.com

TODO: user-deferred biology. This printed subpart is intentionally deferred under the current nonbiology-only scope.
iii
  Words: 14 Articles: 1
 c OurBigBook.com

Solution
  Words: 14
 iii OurBigBook.com

TODO: user-deferred biology. This printed subpart is intentionally deferred under the current nonbiology-only scope.
d
  Words: 42 Articles: 6
 6 OurBigBook.com

i
  Words: 14 Articles: 1
 d OurBigBook.com

Solution
  Words: 14
 i OurBigBook.com

TODO: user-deferred biology. This printed subpart is intentionally deferred under the current nonbiology-only scope.
ii
  Words: 14 Articles: 1
 d OurBigBook.com

Solution
  Words: 14
 ii OurBigBook.com

TODO: user-deferred biology. This printed subpart is intentionally deferred under the current nonbiology-only scope.
iii
  Words: 14 Articles: 1
 d OurBigBook.com

Solution
  Words: 14
 iii OurBigBook.com

TODO: user-deferred biology. This printed subpart is intentionally deferred under the current nonbiology-only scope.
7
  Words: 712 Articles: 8
 Paper 1 OurBigBook.com

a
  Words: 107 Articles: 1
 7 OurBigBook.com

Solution
  Words: 107
 a OurBigBook.com

A heat engine must reject some absorbed heat to a colder reservoir. For heat addition and rejection at absolute temperatures Th​ and Tc​, the Carnot bound isη≤1−Th​Tc​​.
(25)

At fixed Tc​, increasing Th​ increases this upper limit and can increase useful specific work in an appropriately designed gas-turbine cycle. Thus a higher hot-side temperature permits more efficient conversion of heat to work, rather than merely heating the exhaust. Real combustion occurs over a temperature range, and actual efficiency also depends on pressure ratio, losses and cycle design: peak temperature alone does not determine it. The materials incentive is to sustain higher turbine inlet temperatures while maintaining strength, oxidation resistance and acceptable creep life.
b
  Words: 135 Articles: 1
 7 OurBigBook.com

Solution
  Words: 135
 b OurBigBook.com

At turbine operating temperatures, grain boundaries provide paths for rapid diffusion, grain-boundary sliding and cavity formation, encouraging creep rupture. A single-crystal turbine blade removes these boundaries, especially boundaries unfavourably oriented across the tensile load. It retains dislocations and can still creep; eliminating boundaries is useful in this high-temperature regime even though fine crystal grains can strengthen other materials at lower temperatures.
Use directional solidification of the cast alloy through a controlled thermal gradient. A suitably oriented seed or a narrow grain selector lets one crystal survive and grow into the blade mould while suppressing competing nucleation. A spiral selector is a common way to exclude competing crystal grains. The blade is generally oriented near a ⟨001⟩ axis for the intended anisotropic properties. crystal grain selection is experimentally verified by orientation mapping, rather than assuming a directionally elongated casting is automatically a single crystal.[ref]Grain Selection in a High-Efficiency 2D Grain Selector During Casting of Single-Crystal Superalloys by Xintao Zhu and others. Sections 1–3, directional casting, selector geometry and electron-backscatter diffraction of surviving grains

c
  Words: 231 Articles: 1
 7 OurBigBook.com

Solution
  Words: 231
 c OurBigBook.com

The nickel-rich γ matrix is a disordered substitutional solid solution on a face-centered cubic lattice. The ordered γ′ phase has the L12 structure, approximately Ni3​Al: aluminium occupies cube corners and nickel occupies face centres. Its occupied-site geometry is often called ordered FCC, but its chemically labelled Bravais lattice is primitive cubic, with a four-atom basis. A face-centre translation exchanges chemical sublattices and is not a symmetry of the ordered crystal.
Each Al atom has twelve nearest-neighbour Ni atoms at Euclidean distance a/2​. Each Ni atom has twelve nearest neighbours too, but these are four Al and eight Ni. The chemical distinction matters for slip. In disordered γ, the shortest perfect Burgers vector isbγ​=2a​⟨110⟩,∣bγ​∣=a/2​.​
(26)

For the ordered primitive cubic translation lattice, the shortest order-preserving perfect vector isbγ′,min​=a⟨100⟩,∣b∣=a.​
(27)

This does not imply that ⟨100⟩ slip must dominate. A vector must lie in a favourable glide plane and have an accessible core structure and activation stress. Matrix dislocations commonly glide on {111}⟨110⟩ systems. A single a⟨110⟩/2 passage through γ′ leaves an antiphase boundary; a second matching passage restores order, giving total vector a⟨110⟩. Such a superdislocation has a longer total vector than a⟨100⟩, yet its constituent dislocations can move on the favourable close-packed planes and interact with the matrix. Paired motion balances line and antiphase-boundary energies, so the shortest abstract lattice translation alone does not select the active slip system.[ref]Nickel based superalloy: dislocation structure by H. K. D. H. Bhadeshia. explanation of matrix translations, ordered-phase antiphase boundaries and paired dislocations

d
  Words: 239 Articles: 1
 7 OurBigBook.com

Solution
  Words: 239
 d OurBigBook.com

The main strengthening architecture is a high volume fraction of fine, thermally stable ordered gamma prime phase precipitates in the ductile nickel-rich matrix. Their nearly matching crystal parameters allow coherent crystal interfaces, but coherence does not make them transparent to a moving dislocation: cutting disrupts chemical order and costs antiphase-boundary energy. Pairing of cutting dislocations and their interactions with narrow matrix channels raise the stress needed for deformation. For particles that are bypassed, bowing and high-temperature climb are also impeded by the precipitate spacing and interface dislocation structures.
coherency strain and differences in elastic response provide additional obstacles. Refractory substitutional solutes contribute solid-solution strengthening and can slow diffusion-controlled deformation. Single-crystal manufacture suppresses grain-boundary creep and grain-boundary cavitation. Together these mechanisms permit useful strength at temperatures where an unstrengthened nickel matrix would deform much faster. Protective oxide scales and coatings preserve load-bearing material against environmental attack; they complement, rather than replace, the internal strengthening mechanisms.
A concrete microscopic observation is the paired dislocation loops around fine precipitates in the Cambridge C263 creep micrograph: the observed defect structure supports the importance of precipitate–dislocation interactions, though one image does not by itself separate every strengthening contribution.[ref]Nickel based superalloy: dislocation structure by H. K. D. H. Bhadeshia. creep-tested C263 micrograph and accompanying paired-loop interpretation
 In-situ diffraction during stress-jump tests of a rafted AM1 single crystal also resolves evolving load partition and deformation in matrix channels, demonstrating why channel width and interface interactions matter.[ref]Dislocation Densities and Velocities within the γ Channels of an SX Superalloy during In Situ High-Temperature Creep Tests by T. Schenk and others. abstract, Sections 2–4: transmission diffraction, loading transients and channel-deformation analysis
 Long exposure can coarsen or change the precipitate morphology and alter channel widths, so high strength is conditional on temperature, time and microstructural stability.
 Ancestors (10)
2017
Past exam of the materials science course of the University of Cambridge
Materials science course of the University of Cambridge
Year 1 of the natural sciences course of the University of Cambridge
Year of the natural sciences course of the University of Cambridge
Natural sciences course of the University of Cambridge
Course of the University of Cambridge
University of Cambridge
List of universities
 Home

 Dark theme

Powered by OurBigBook

License: CC0 1.0 unless noted

Website source code

Website source code on GitHub

Source code for this page: past-exam-of-the-materials-science-course-of-the-university-of-cambridge/2017/paper-1.bigb
